Repository: jgarbarino3/Eternity

# Eternity

Eternity is a long-term AI-assisted ultrafast ENZ optics research project. V0 is a reproducible synthetic thin-film experiment runner, not an autonomous scientist.

## V0 Commands

```bash
uv sync
uv run --no-editable eternity validate experiments/examples/linear_ito_toy.yaml
uv run --no-editable eternity run experiments/examples/linear_ito_toy.yaml
```

Direct console-script targets after installation:

```bash
eternity validate experiments/examples/linear_ito_toy.yaml
eternity run experiments/examples/linear_ito_toy.yaml
```

The first run writes deterministic artifacts under `results/runs/<run_id>/`, including a resolved spec, provenance, metrics, warnings, plots, and a Markdown report.

# Saha TiN/AZO 2023 Public Source-Data Snapshot

Phase 3D.2 downloaded the public Figshare source-data package for:

- `Engineering the Temporal Dynamics of All-Optical Switching with Fast and Slow Materials`
- Figshare DOI: `10.6084/m9.figshare.23734116`
- Paper DOI: `10.1038/s41467-023-41377-5`

The package contains Origin `.opju` source-data files. Fig. 2b and Fig. 2c/d
are the current target files because their embedded labels identify measured
reflectance and TiN/AZO permittivity columns. The files are public and hash
verified, but they are not yet table-ready in this repo because the worksheet
data remain inside Origin binary containers.

Embedded PNG worksheet previews were carved only for audit/visual inspection.
They are not calibrated numerical data and must not be promoted as a measured
holdout.

File: lab_data/raw/public_saha_tin_azo_2023/saha_fig2cd_azo_epsilon_canonical.csv
wavelength_nm,epsilon_real,epsilon_imag
300.0,7.14181405,0.806679442
310.0,6.07746997,0.471257295
320.0,5.44011141,0.316799636
330.0,5.01541207,0.232584135
340.0,4.71115218,0.181418047
350.0,4.48143697,0.147925488
360.0,4.3009349,0.124791228
370.0,4.15454611,0.108162418
380.0,4.03271979,0.095847044
390.0,3.92912363,0.0865201051
400.0,3.83939545,0.0793406014
410.0,3.76043331,0.0737528505
420.0,3.68997173,0.0693771393
430.0,3.62631796,0.0659464996
440.0,3.568182,0.0632685909
450.0,3.51456379,0.0612018816
460.0,3.46467621,0.0596402943
470.0,3.4178914,0.0585030334
480.0,3.3737025,0.0577276821
490.0,3.33169597,0.0572654155
500.0,3.29153105,0.0570776178
510.0,3.25292454,0.0571334488
520.0,3.21563917,0.0574080666
530.0,3.17947469,0.0578813106
540.0,3.14426094,0.0585367115
550.0,3.10985248,0.059360741
560.0,3.07612423,0.0603422333
570.0,3.04296811,0.0614719375
580.0,3.01029022,0.0627421665
590.0,2.97800865,0.064146519
600.0,2.94605161,0.0656796587
610.0,2.91435595,0.0673371361
620.0,2.88286591,0.0691152455
630.0,2.85153209,0.0710109075
640.0,2.82031056,0.0730215732
650.0,2.78916216,0.0751451451
660.0,2.75805187,0.0773799118
670.0,2.7269483,0.0797244932
680.0,2.6958232,0.082177795
690.0,2.66465116,0.0847389696
700.0,2.63340918,0.0874073844
710.0,2.60207649,0.0901825935
720.0,2.57063421,0.0930643146
730.0,2.53906523,0.0960524083
740.0,2.50735394,0.0991468616
750.0,2.47548612,0.102347772
760.0,2.44344879,0.105655336
770.0,2.41123007,0.109069835
780.0,2.37881908,0.112591629
790.0,2.34620585,0.116221148
800.0,2.3133812,0.11995888
810.0,2.28033673,0.12380537
820.0,2.24706468,0.127761209
830.0,2.21355792,0.131827036
840.0,2.17980985,0.136003526
850.0,2.14581442,0.140291389
860.0,2.111566,0.144691369
870.0,2.07705941,0.149204236
880.0,2.04228987,0.153830788
890.0,2.00725293,0.158571844
900.0,1.9719445,0.163428245
910.0,1.93636076,0.16840085
920.0,1.90049821,0.173490536
930.0,1.86435357,0.178698195
940.0,1.82792383,0.184024732
950.0,1.79120618,0.189471066
960.0,1.75419803,0.195038125
970.0,1.71689698,0.200726849
980.0,1.6793008,0.206538186
990.0,1.64140743,0.212473092
1000.0,1.60321495,0.218532533
1010.0,1.56472162,0.224717477
1020.0,1.52592578,0.231028902
1030.0,1.48682595,0.237467788
1040.0,1.44742073,0.244035121
1050.0,1.40770884,0.250731892
1060.0,1.36768911,0.257559094
1070.0,1.32736045,0.264517722
1080.0,1.28672188,0.271608777
1090.0,1.24577249,0.27883326
1100.0,1.20451146,0.286192173
1110.0,1.16293804,0.293686522
1120.0,1.12105154,0.301317312
1130.0,1.07885137,0.30908555
1140.0,1.03633697,0.316992243
1150.0,0.993507851,0.325038399
1160.0,0.950363585,0.333225025
1170.0,0.906903791,0.34155313
1180.0,0.863128143,0.350023721
1190.0,0.81903636,0.358637805
1200.0,0.77462821,0.367396387
1210.0,0.7299035,0.376300473
1220.0,0.684862081,0.385351067
1230.0,0.639503843,0.394549173
1240.0,0.593828711,0.403895792
1250.0,0.547836649,0.413391924
1260.0,0.50152765,0.423038568
1270.0,0.454901744,0.432836721
1280.0,0.407958987,0.442787378
1290.0,0.36069947,0.452891532
1300.0,0.313123305,0.463150174
1310.0,0.265230638,0.473564294
1320.0,0.217021635,0.484134878
1330.0,0.168496489,0.49486291
1340.0,0.119655417,0.505749373
1350.0,0.0704986564,0.516795246
1360.0,0.0210264687,0.528001507
1370.0,-0.0287608653,0.539369129
1380.0,-0.0788630446,0.550899084
1390.0,-0.129279749,0.562592341
1400.0,-0.18001064,0.574449867
1410.0,-0.231055361,0.586472623
1420.0,-0.282413539,0.598661572
1430.0,-0.334084783,0.611017669
1440.0,-0.386068688,0.62354187
1450.0,-0.438364834,0.636235124
1460.0,-0.490972784,0.649098381
1470.0,-0.543892088,0.662132584
1480.0,-0.597122282,0.675338676
1490.0,-0.65066289,0.688717594
1500.0,-0.704513421,0.702270273
1510.0,-0.758673373,0.715997644
1520.0,-0.813142232,0.729900636
1530.0,-0.867919471,0.743980174
1540.0,-0.923004554,0.758237177
1550.0,-0.978396931,0.772672565
1560.0,-1.03409604,0.78728725
1570.0,-1.09010132,0.802082143
1580.0,-1.14641219,0.817058152
1590.0,-1.20302806,0.832216178
1600.0,-1.25994832,0.847557121
1610.0,-1.31717238,0.863081878
1620.0,-1.37469962,0.878791339
1630.0,-1.4325294,0.894686394
1640.0,-1.49066111,0.910767926
1650.0,-1.54909408,0.927036816
1660.0,-1.60782769,0.94349394
1670.0,-1.66686126,0.960140172
1680.0,-1.72619414,0.976976381
1690.0,-1.78582564,0.99400343
1700.0,-1.8457551,1.01122218
1710.0,-1.90598182,1.02863349
1720.0,-1.96650511,1.04623822
1730.0,-2.02732427,1.0640372
1740.0,-2.08843859,1.08203129
1750.0,-2.14984737,1.10022133
1760.0,-2.21154987,1.11860815
1770.0,-2.27354538,1.13719259
1780.0,-2.33583316,1.15597547
1790.0,-2.39841248,1.17495763
1800.0,-2.46128259,1.19413987
1810.0,-2.52444274,1.21352302
1820.0,-2.58789218,1.23310789
1830.0,-2.65163016,1.25289528
1840.0,-2.71565589,1.27288601
1850.0,-2.77996863,1.29308086
1860.0,-2.84456759,1.31348064
1870.0,-2.90945198,1.33408614
1880.0,-2.97462104,1.35489813
1890.0,-3.04007396,1.37591742
1900.0,-3.10580996,1.39714476
1910.0,-3.17182823,1.41858094
1920.0,-3.23812798,1.44022672
1930.0,-3.30470839,1.46208288
1940.0,-3.37156866,1.48415017
1950.0,-3.43870797,1.50642934
1960.0,-3.5061255,1.52892116
1970.0,-3.57382042,1.55162636
1980.0,-3.64179192,1.57454569
1990.0,-3.71003915,1.5976799
2000.0,-3.77856128,1.6210297

File: lab_data/raw/public_saha_tin_azo_2023/saha_fig2cd_tin_epsilon_canonical.csv
wavelength_nm,epsilon_real,epsilon_imag
300.0,1.41001482,8.78682001
310.0,3.21431404,8.39767405
320.0,4.33925105,7.35280986
330.0,4.77342914,6.22861084
340.0,4.7719138,5.29009067
350.0,4.54945049,4.57706517
360.0,4.22873944,4.0524511
370.0,3.87051234,3.6692313
380.0,3.50275248,3.38891431
390.0,3.13750117,3.18339817
400.0,2.77928995,3.0328615
410.0,2.42919666,2.92339178
420.0,2.08677491,2.84515073
430.0,1.75096818,2.79109267
440.0,1.42053822,2.75609792
450.0,1.09425977,2.73639058
460.0,0.771002487,2.7291454
470.0,0.449758819,2.73221949
480.0,0.129646658,2.74396684
490.0,-0.190099103,2.76310831
500.0,-0.510139099,2.78863931
510.0,-0.831042838,2.81976317
520.0,-1.15330132,2.85584263
530.0,-1.47733838,2.89636397
540.0,-1.8035205,2.9409101
550.0,-2.13216532,2.98914038
560.0,-2.46354875,3.04077507
570.0,-2.79791108,3.09558341
580.0,-3.13546203,3.15337434
590.0,-3.47638513,3.21398915
600.0,-3.82084128,3.27729576
610.0,-4.16897187,3.34318408
620.0,-4.52090138,3.41156234
630.0,-4.87673954,3.48235406
640.0,-5.23658327,3.55549564
650.0,-5.60051825,3.63093437
660.0,-5.9686203,3.70862676
670.0,-6.34095655,3.7885372
680.0,-6.71758648,3.87063684
690.0,-7.09856279,3.9549026
700.0,-7.48393214,4.04131644
710.0,-7.87373584,4.12986461
720.0,-8.26801038,4.22053714
730.0,-8.66678799,4.31332733
740.0,-9.07009706,4.40823134
750.0,-9.47796248,4.50524783
760.0,-9.89040607,4.60437767
770.0,-10.3074468,4.70562366
780.0,-10.729101,4.80899028
790.0,-11.1553829,4.91448356
800.0,-11.5863045,5.02211082
810.0,-12.0218757,5.1318806
820.0,-12.4621049,5.24380245
830.0,-12.9069987,5.35788688
840.0,-13.3565625,5.4741452
850.0,-13.8107999,5.59258948
860.0,-14.2697137,5.71323243
870.0,-14.7333052,5.83608734
880.0,-15.2015748,5.96116804
890.0,-15.6745219,6.0884888
900.0,-16.152145,6.2180643
910.0,-16.6344416,6.34990961
920.0,-17.1214086,6.48404009
930.0,-17.6130421,6.62047142
940.0,-18.1093373,6.75921952
950.0,-18.6102891,6.90030052
960.0,-19.1158914,7.04373078
970.0,-19.626138,7.18952679
980.0,-20.1410218,7.33770522
990.0,-20.6605352,7.48828287
1000.0,-21.1846703,7.64127663
1010.0,-21.7134187,7.7967035
1020.0,-22.2467715,7.95458055
1030.0,-22.7847194,8.11492493
1040.0,-23.3272528,8.27775383
1050.0,-23.8743618,8.44308446
1060.0,-24.4260358,8.6109341
1070.0,-24.9822643,8.78132002
1080.0,-25.5430362,8.9542595
1090.0,-26.1083402,9.12976982
1100.0,-26.6781648,9.30786827
1110.0,-27.2524981,9.48857211
1120.0,-27.8313279,9.67189858
1130.0,-28.4146418,9.8578649
1140.0,-29.0024274,10.0464882
1150.0,-29.5946716,10.2377857
1160.0,-30.1913615,10.4317745
1170.0,-30.7924836,10.6284715
1180.0,-31.3980246,10.8278939
1190.0,-32.0079708,11.0300585
1200.0,-32.6223081,11.2349822
1210.0,-33.2410227,11.4426817
1220.0,-33.8641001,11.653174
1230.0,-34.491526,11.8664755
1240.0,-35.1232857,12.082603
1250.0,-35.7593646,12.3015728
1260.0,-36.3997476,12.5234015
1270.0,-37.0444197,12.7481054
1280.0,-37.6933657,12.9757007
1290.0,-38.3465702,13.2062036
1300.0,-39.0040177,13.4396303
1310.0,-39.6656925,13.6759966
1320.0,-40.331579,13.9153186
1330.0,-41.0016611,14.1576119
1340.0,-41.6759228,14.4028924
1350.0,-42.354348,14.6511756
1360.0,-43.0369204,14.9024769
1370.0,-43.7236237,15.1568119
1380.0,-44.4144412,15.4141958
1390.0,-45.1093565,15.6746438
1400.0,-45.8083528,15.938171
1410.0,-46.5114132,16.2047924
1420.0,-47.2185209,16.4745228
1430.0,-47.9296589,16.747377
1440.0,-48.6448099,17.0233697
1450.0,-49.3639568,17.3025154
1460.0,-50.0870823,17.5848285
1470.0,-50.814169,17.8703234
1480.0,-51.5451994,18.1590142
1490.0,-52.280156,18.450915
1500.0,-53.019021,18.7460398
1510.0,-53.7617768,19.0444025
1520.0,-54.5084056,19.3460168
1530.0,-55.2588894,19.6508962
1540.0,-56.0132103,19.9590544
1550.0,-56.7713502,20.2705046
1560.0,-57.533291,20.5852602
1570.0,-58.2990146,20.9033343
1580.0,-59.0685027,21.2247399
1590.0,-59.841737,21.5494899
1600.0,-60.618699,21.877597
1610.0,-61.3993704,22.209074
1620.0,-62.1837327,22.5439334
1630.0,-62.9717672,22.8821875
1640.0,-63.7634553,23.2238487
1650.0,-64.5587784,23.5689291
1660.0,-65.3577177,23.9174408
1670.0,-66.1602544,24.2693956
1680.0,-66.9663696,24.6248055
1690.0,-67.7760445,24.9836819
1700.0,-68.5892601,25.3460365
1710.0,-69.4059973,25.7118807
1720.0,-70.2262373,26.0812258
1730.0,-71.0499608,26.4540829
1740.0,-71.8771487,26.8304631
1750.0,-72.7077818,27.2103772
1760.0,-73.5418409,27.5938361
1770.0,-74.3793068,27.9808505
1780.0,-75.2201601,28.3714308
1790.0,-76.0643814,28.7655874
1800.0,-76.9119515,29.1633307
1810.0,-77.7628509,29.5646708
1820.0,-78.6170601,29.9696177
1830.0,-79.4745597,30.3781814
1840.0,-80.3353301,30.7903714
1850.0,-81.1993518,31.2061977
1860.0,-82.0666052,31.6256695
1870.0,-82.9370707,32.0487964
1880.0,-83.8107287,32.4755876
1890.0,-84.6875594,32.9060522
1900.0,-85.5675434,33.3401993
1910.0,-86.4506607,33.7780377
1920.0,-87.3368917,34.2195761
1930.0,-88.2262167,34.6648232
1940.0,-89.1186158,35.1137876
1950.0,-90.0140692,35.5664775
1960.0,-90.9125573,36.0229012
1970.0,-91.81406,36.4830669
1980.0,-92.7185576,36.9469825
1990.0,-93.6260303,37.4146559
2000.0,-94.5364581,37.8860949
2010.0,-95.4498211,38.361307
2020.0,-96.3660995,38.8402998
2030.0,-97.2852733,39.3230806
2040.0,-98.2073227,39.8096566
2050.0,-99.1322276,40.300035
2060.0,-100.059968,40.7942228
2070.0,-100.990525,41.2922268
2080.0,-101.923877,41.7940537
2090.0,-102.860004,42.2997102
2100.0,-103.798888,42.8092028
